Repository: anilkunwar/lpbf-TiB2AlMgSiZr

# lpbf-TiB2AlMgSiZr

- Materials and Process
- Mechanical Properties

File: mechanical_properties/mechanical_properties_of_samples.json
[
  {
    "Sample": "TiB2/Al–Si–Mg–Zr",
    "Condition": "As-built",
    "Yield Strength": { "value": 408, "error": 9, "unit": "MPa" },
    "Ultimate Tensile Strength": { "value": 514, "error": 8, "unit": "MPa" },
    "Elongation": { "value": 4.7, "error": 1.2, "unit": "%" }
  },
  {
    "Sample": "TiB2/Al–Si–Mg–Zr",
    "Condition": "150 °C–12 h",
    "Yield Strength": { "value": 406, "error": 10, "unit": "MPa" },
    "Ultimate Tensile Strength": { "value": 518, "error": 6, "unit": "MPa" },
    "Elongation": { "value": 4.8, "error": 1.1, "unit": "%" }
  },
  {
    "Sample": "TiB2/Al–Si–Mg–Zr",
    "Condition": "150 °C–24 h",
    "Yield Strength": { "value": 403, "error": 11, "unit": "MPa" },
    "Ultimate Tensile Strength": { "value": 520, "error": 12, "unit": "MPa" },
    "Elongation": { "value": 4.7, "error": 1.1, "unit": "%" }
  },
  {
    "Sample": "TiB2/Al–Si–Mg–Zr",
    "Condition": "150 °C–48 h",
    "Yield Strength": { "value": 419, "error": 3, "unit": "MPa" },
    "Ultimate Tensile Strength": { "value": 517, "error": 10, "unit": "MPa" },
    "Elongation": { "value": 4.4, "error": 1.2, "unit": "%" }
  },
  {
    "Sample": "TiB2/Al–Si–Mg–Zr",
    "Condition": "250 °C–2 h",
    "Yield Strength": { "value": 221, "error": 10, "unit": "MPa" },
    "Ultimate Tensile Strength": { "value": 345, "error": 7, "unit": "MPa" },
    "Elongation": { "value": 8.3, "error": 0.7, "unit": "%" }
  },
  {
    "Sample": "TiB2/Al–Si–Mg–Zr",
    "Condition": "300 °C–2 h",
    "Yield Strength": { "value": 182, "error": 1, "unit": "MPa" },
    "Ultimate Tensile Strength": { "value": 279, "error": 1, "unit": "MPa" },
    "Elongation": { "value": 13.5, "error": 4, "unit": "%" }
  },
  {
    "Sample": "Al–Si–Mg–Zr",
    "Condition": "As-built",
    "Yield Strength": { "value": 343, "error": 3, "unit": "MPa" },
    "Ultimate Tensile Strength": { "value": 485, "error": 4, "unit": "MPa" },
    "Elongation": { "value": 10.2, "error": 0.2, "unit": "%" }
  },
  {
    "Sample": "Al–Si–Mg–Zr",
    "Condition": "300 °C–2 h",
    "Yield Strength": { "value": 198, "error": 1, "unit": "MPa" },
    "Ultimate Tensile Strength": { "value": 305, "error": 6, "unit": "MPa" },
    "Elongation": { "value": 28.3, "error": 3.3, "unit": "%" }
  }
]
