Repository: anilkunwar/lpbf-TiB2AlMgSiZr

# lpbf-TiB2AlMgSiZr

- Materials and Process
- Mechanical Properties

File: base_materials.yaml
base_materials:
  Base-Alloy:
    name: "Al–Si–Mg–Zr"
    type: "Alloy"
    chemical_composition:
      Al: 90.55  # wt%
      Si: 7.43   # wt%
      Mg: 1.57   # wt%
      Zr: 0.37   # wt%
      Fe: 0.08   # wt%
    powder_size_range:
      min: 15    # μm
      max: 53    # μm
    average_size: 36.9  # μm
    production_method:
      process: "Vacuum Induction N2 Gas Atomization"
      raw_materials:
        Al: 99.99   # wt%
        Mg: 99.9    # wt%
        Si: 99.99   # wt%
        Al-5Zr: 99.5  # wt%

  TiB2-particle:
    name: "TiB2"
    type: "Ceramic"
    particle_size_range:
      min: 50  # nm
      max: 500  # nm

File: composite_powder.yaml
composite_powder:
  name: "TiB2/Al–Si–Mg–Zr"
  composition:
    Al-Si-Mg-Zr: 98.0  # wt%
    TiB2: 2.0  # wt%
  preparation:
    method: "Mechanical Mixing"
    rotation_speed: 200  # rpm
    duration: 12  # h
  morphology:
    shape: "Nearly spherical"
    TiB2_distribution: "Attached to Al–Si–Mg–Zr surface, some agglomeration"

File: lpbf_process.yaml
lpbf_process:
  machine: "EP M260"
  manufacturer: "E-Plus-3D"
  materials: "TiB2/Al–Si–Mg–Zr"
  specimen_dimensions:
    length: 55  # mm
    width: 15   # mm
    height: 15  # mm
  process_parameters:
    laser_power: [250, 350]  # W
    laser_beam_diameter: 100  # μm
    powder_layer_thickness: 30  # μm
    hatch_spacing: 100  # μm
    laser_scanning_speed: [800, 900, 1000, 1100, 1200]  # mm/s
    angle_of_rotation: 67  # °
